Repository: MOPS-Lab/Hydrogel-formulation-screening

# Hydrogel formulation screening

Data, models and computational workflows accompanying **“From target rheology to formulation: benchmarking data-driven models for shear modulus prediction and computational candidate design for multi-component biopolymer hydrogels”**, by Aleš Ručigaj, Petar Vračar and Tilen Kopač.

This repository contains the curated formulation dataset, historical benchmark summaries and recovered Ca/no-ion Gaussian process (GP), composition-blocked new-series validation, preparation Monte Carlo, exploratory hyperparameter MCMC, and an offline formulation-screening application.

File: analysis_source/model/metadata.json (part 1 of 2)
{
  "version": "6.0-Monte-Carlo",
  "date": "2026-10-12",
  "target": "Maxwell-derived G in Pa, conditional on gel formation",
  "model": "Source-aware Matern 5/2 GP for log10(G)",
  "prediction_source": "KS",
  "fit_positive_count": 198,
  "known_failed_count": 7,
  "excluded_KS_ids": [],
  "stock_assumption": "B:D are polymer stocks; c_i=0.5*f_i*c_i0; final ion concentration=0.5*crosslinker stock M",
  "ks_fraction_normalization": {
    "KS_6": "0.33/0.33/0.33 normalized to 1/3 each"
  },
  "support": {
    "Ca": {
      "dose_min": 0.0076580588822355,
      "dose_max": 0.45045045045045,
      "n_positive": 108,
      "n_KS": 12
    },
    "Mg": {
      "dose_min": 0.18,
      "dose_max": 1.08,
      "n_positive": 4,
      "n_KS": 0
    },
    "Ba": {
      "dose_min": 0.007203608904294,
      "dose_max": 0.09,
      "n_positive": 18,
      "n_KS": 5
    },
    "Sr": {
      "dose_min": 0.00765,
      "dose_max": 0.09,
      "n_positive": 12,
      "n_KS": 2
    },
    "Fe": {
      "dose_min": 0.00765,
      "dose_max": 0.09,
      "n_positive": 13,
      "n_KS": 6
    },
    "Cu": {
      "dose_min": 0.00765,
      "dose_max": 0.09,
      "n_positive": 14,
      "n_KS": 6
    },
    "Al": {
      "dose_min": 0.007499625018749,
      "dose_max": 0.08,
      "n_positive": 11,
      "n_KS": 6
    },
    "none": {
      "dose_min": 0.0,
      "dose_max": 0.0,
      "n_positive": 18,
      "n_KS": 0
    }
  },
  "domains": {
    "ALG+SCLG|Al": {
      "origin": [
        0.585,
        0.0,
        0.3325,
        0.7548832282521676
      ],
      "basis": [
        [
          -0.45252955019514784
        ],
        [
          0.0
        ],
        [
          0.8917494077374972
        ],
        [
          0.0
        ]
      ],
      "rank": 1,
      "n": 2,
      "lower": -0.18783303756261838,
      "upper": 0.18783303756261832
    },
    "ALG+SCLG|Ba": {
      "origin": [
        0.57,
        0.0,
        0.3225,
        0.8450980400142568
      ],
      "basis": [
        [],
        [],
        [],
        []
      ],
      "rank": 0,
      "n": 1
    },
    "ALG+SCLG|Ca": {
      "origin": [
        0.5053846153846154,
        0.0,
        0.4863461538461538,
        0.9344425993148101
      ],
      "basis": [
        [
          -0.014438363485612692,
          -0.697403651768455,
          0.716533097742094
        ],
        [
          8.326672684688674e-17,
          0.0,
          0.0
        ],
        [
          0.018612043395407358,
          0.7162961893278161,
          0.697548106581257
        ],
        [
          0.999722524253858,
          -0.02340759822094262,
          -0.0026379622859557905
        ]
      ],
      "rank": 3,
      "n": 13,
      "equations": [
        [
          0.0029512373667178373,
          0.013359041422046062,
          0.9999064087254813,
          -0.005847229152119534
        ],
        [
          -0.09801049207267179,
          0.1419366904631438,
          -0.9850116341160863,
          -0.04872566476976062
        ],
        [
          -0.3089742748321108,
          -0.46218059999676875,
          -0.8312183771299804,
          -0.14605628567989865
        ],
        [
          0.18859785851882163,
          -0.017595345623325317,
          -0.9818967621774247,
          -0.06029596824331521
        ]
      ]
    },
    "ALG+SCLG|Cu": {
      "origin": [
        0.58,
        0.0,
        0.32916666666666666,
        0.7481880270062004
      ],
      "basis": [
        [
          0.45220737366119745,
          -0.8919128271341558
        ],
        [
          0.0,
          0.0
        ],
        [
          -0.8919128271341558,
          -0.45220737366119734
        ],
        [
          0.0,
          0.0
        ]
      ],
      "rank": 2,
      "n": 3,
      "equations": [
        [
          -0.0003612528394004264,
          -0.9999999347481908,
          -0.005967178872671366
        ],
        [
          -0.09346182708141085,
          0.9956228637785516,
          -0.011748517291975506
        ],
        [
          0.09631327254569931,
          0.9953510704929883,
          -0.012015515730246524
        ]
      ]
    },
    "ALG+SCLG|Fe": {
      "origin": [
        0.5349999999999999,
        0.0,
        0.41125,
        0.6875289612146342
      ],
      "basis": [
        [
          -0.36686819796503406
        ],
        [
          0.0
        ],
        [
          0.9302729305541941
        ],
        [
          0.0
        ]
      ],
      "rank": 1,
      "n": 2,
      "lower": -0.09540210951546092,
      "upper": 0.09540210951546088
    },
    "ALG+SCLG|none": {
      "origin": [
        0.2833333333333333,
        0.0,
        0.7166666666666667,
        0.0
      ],
      "basis": [
        [
          -0.7071067811865472
        ],
        [
          0.0
        ],
        [
          0.7071067811865475
        ],
        [
          0.0
        ]
      ],
      "rank": 1,
      "n": 3,
      "lower": -0.3064129385141705,
      "upper": 0.2592724864350674
    },
    "ALG+TOCNF+SCLG|Al": {
      "origin": [
        0.485,
        0.185,
        0.13,
        0.8853309923206043
      ],
      "basis": [
        [
          -0.45521231928399475
        ],
        [
          0.21421756201599762
        ],
        [
          0.5087667097879943
        ],
        [
          -0.6986050497294644
        ]
      ],
      "rank": 1,
      "n": 2,
      "lower": -0.18672605375376655,
      "upper": 0.18672605375376655
    },
    "ALG+TOCNF+SCLG|Ba": {
      "origin": [
        0.4,
        0.22499999999999998,
        0.22499999999999998,
        0.8450980400142568
      ],
      "basis": [
        [],
        [],
        [],
        []
      ],
      "rank": 0,
      "n": 1
    },
    "ALG+TOCNF+SCLG|Ca": {
      "origin": [
        0.2783333333333333,
        0.23208333333333328,
        0.15208333333333332,
        0.9788224627390056
      ],
      "basis": [
        [
          0.7797391088289228,
          0.32143264006572936,
          -0.22261564694869787,
          0.4890094618682393
        ],
        [
          -0.5647775579068363,
          0.5321699396256108,
          -0.5561150407701166,
          0.29758616713973
        ],
        [
          0.26654710741736987,
          0.05669412437451897,
          -0.6131995445774033,
          -0.7414342413989962
        ],
        [
          0.04456312124279316,
          0.7811926711898001,
          0.5149414080193296,
          -0.3501249562820606
        ]
      ],
      "rank": 4,
      "n": 5,
      "equations": [
        [
          0.04400408802625335,
          0.42680295855423594,
          -0.037660072043515985,
          0.9024880020144347,
          -0.02760928905102649
        ],
        [
          -0.11176752492073169,
          0.10290311530228158,
          0.7467057147705068,
          -0.6475720382808738,
          -0.030796069909321745
        ],
        [
          -0.12534325272467403,
          -0.5104097882763411,
          -0.011651627312958568,
          0.8506674771078645,
          -0.03176063981958996
        ],
        [
          -0.12985562501322784,
          0.09464282034006181,
          -0.6420440602715175,
          -0.7496396987090309,
          -0.02944840695329242
        ],
        [
          0.5878353082183836,
          -0.33621217325424907,
          -0.040364839742801494,
          -0.7346983766689501,
          -0.05656854249492377
        ]
      ]
    },
    "ALG+TOCNF+SCLG|Cu": {
      "origin": [
        0.4,
        0.22499999999999998,
        0.22499999999999998,
        0.7481880270062004
      ],
      "basis": [
        [],
        [],
        [],
        []
      ],
      "rank": 0,
      "n": 1
    },
    "ALG+TOCNF+SCLG|Fe": {
      "origin": [
        0.3875,
        0.195,
        0.13374999999999998,
        0.6875289612146342
      ],
      "basis": [
        [
          0.12904568703453376
        ],
        [
          0.3097096488828808
        ],
        [
          0.942033515352096
        ],
        [
          0.0
        ]
      ],
      "rank": 1,
      "n": 2,
      "lower": -0.09686491883029683,
      "upper": 0.09686491883029684
    },
    "ALG+TOCNF|Al": {
      "origin": [
        0.57,
        0.3225,
        0.0,
        0.7548832282521676
      ],
      "basis": [
        [],
        [],
        [],
        []
      ],
      "rank": 0,
      "n": 1
    },
    "ALG+TOCNF|Ba": {
      "origin": [
        0.51,
        0.26125,
        0.0,
        0.7663135006144455
      ],
      "basis": [
        [
          0.5152812838972791
        ],
        [
          0.5260163106451391
        ],
        [
          0.0
        ],
        [
          0.6766033102198422
        ]
      ],
      "rank": 1,
      "n": 2,
      "lower": -0.11644125621290939,
      "upper": 0.11644125621290943
    },
    "ALG+TOCNF|Ca": {
      "origin": [
        0.36124999999999996,
        0.299375,
        0.0,
        0.9173680158956166
      ],
      "basis": [
        [
          0.7879720926923626,
          0.5722641605153396,
          0.22718651308493631
        ],
        [
          -0.6152542121612417,
          0.7460364435737871,
          0.25473884524670426
        ],
        [
          0.0,
          0.0,
          0.0
        ],
        [
          -0.023711506824063304,
          -0.3405045601008136,
          0.9399438328935851
        ]
      ],
      "rank": 3,
      "n": 4,
      "equations": [
        [
          0.02371150682406331,
          0.34050456010081387,
          -0.9399438328935851,
          -0.027674224451431185
        ],
        [
          -0.08064341381306325,
          -0.5159890010233245,
          -0.8527907074021894,
          -0.03695307322523406
        ],
        [
          -0.1260675636012393,
          0.14238071478587813,
          0.9817508347155657,
          -0.028586583550509463
        ],
        [
          0.2425479962847073,
          -0.1404556606118175,
          0.9599180573884271,
          -0.04228863102799857
        ]
      ]
    },
    "ALG+TOCNF|Fe": {
      "origin": [
        0.57,
        0.3225,
        0.0,
        0.6875289612146342
      ],
      "basis": [
        [],
        [],
        [],
        []
      ],
      "rank": 0,
      "n": 1
    },
    "ALG+TOCNF|Sr": {
      "origin": [
        0.44999999999999996,
        0.2,
        0.0,
        0.7481880270062004
      ],
      "basis": [
        [],
        [],
        [],
        []
      ],
      "rank": 0,
      "n": 1
    },
    "ALG|Al": {
      "origin": [
        1.0,
        0.0,
        0.0,
        0.7776665759579519
      ],
      "basis": [
        [
          0.0
        ],
        [
          0.0
        ],
        [
          0.0
        ],
        [
          1.0
        ]
      ],
      "rank": 1,
      "n": 6,
      "lower": -0.3797395956643813,
      "upper": 0.45278234542032203
    },
    "ALG|Ba": {
      "origin": [
        1.0,
        0.0,
        0.0,
        0.7127423468746564
      ],
      "basis": [
        [
          0.0
        ],
        [
          0.0
        ],
        [
          0.0
        ],
        [
          1.0
        ]
      ],
      "rank": 1,
      "n": 14,
      "lower": -0.32522407008925963,
      "upper": 0.5660112540781724
    },
    "ALG|Ca": {
      "origin": [
        0.875,
        0.0,
        0.0,
        0.9000870979424798
      ],
      "basis": [
        [
          0.0,
          -1.0
        ],
        [
          0.0,
          -0.0
        ],
        [
          0.0,
          -0.0
        ],
        [
          -1.0000000000000002,
          -0.0
        ]
      ],
      "rank": 2,
      "n": 36,
      "equations": [
        [
          0.0,
          1.0,
          -0.375
        ],
        [
          -1.0,
          0.0,
          -1.0593840336595748
        ],
        [
          -0.0,
          -1.0,
          -0.375
        ],
        [
          1.0,
          -0.0,
          -0.49668999070213854
        ]
      ]
    },
    "ALG|Cu": {
      "origin": [
        1.0,
        0.0,
        0.0,
        0.7653237065558459
      ],
      "basis": [
        [
          0.0
        ],
        [
          0.0
        ],
        [
          0.0
        ],
        [
          0.9999999999999998
        ]
      ],
      "rank": 1,
      "n": 9,
      "lower": -0.362203185380028,
      "upper": 0.5134298943969828
    },
    "ALG|Fe": {
      "origin": [
        1.0,
        0.0,
        0.0,
        0.7421740714941082
      ],
      "basis": [
        [
          -0.0
        ],
        [
          2.220446049250313e-16
        ],
        [
          0.0
        ],
        [
          1.0000000000000002
        ]
      ],
      "rank": 1,
      "n": 8,
      "lower": -0.3390535503182904,
      "upper": 0.5365795294587208
    },
    "ALG|Mg": {
      "origin": [
        1.0,
        0.0,
        0.0,
        2.0064157232262914
      ],
      "basis": [
        [
          0.0
        ],
        [
          0.0
        ],
        [
          0.0
        ],
        [
          1.0000000000000002
        ]
      ],
      "rank": 1,
      "n": 4,
      "lower": -0.4382139991592965,
      "upper": 0.33004401062223826
    },
    "ALG|Sr": {
      "origin": [
        1.0,
        0.0,
        0.0,
        0.7631041756251445
      ],
      "basis": [
        [
          -0.0
        ],
        [
          2.220446049250313e-16
        ],
        [
          0.0
        ],
        [
          0.9999999999999999
        ]
      ],
      "rank": 1,
      "n": 11,
      "lower": -0.3599836544493266,
      "upper": 0.5156494253276842
    },
    "SCLG|none": {
      "origin": [
        0.0,
        0.0,
        1.0,
        0.0
      ],
      "basis": [
        [],
        [],
        [],
        []
      ],
      "rank": 0,
      "n": 1
    },
    "TOCNF+SCLG|Ca": {
      "origin": [
        0.0,
        0.5,
        0.5,
        0.8699686374764305
      ],
      "basis": [
        [
          -0.0,
          0.0
        ],
        [
          -1.1102230246251565e-16,
          -0.7071067811865475
        ],
        [
          -9.915192332886588e-17,
          0.7071067811865476
        ],
        [
          -0.9999999999999999,
          -1.895269253967044e-16
        ]
      ],
      "rank": 2,
      "n": 10,
      "equations": [
        [
          0.37434387128857666,
          0.9272899579035037,
          -0.17465819286161288
        ],
        [
          -1.0,
          -0.0,
          -0.4092181749655895
        ],
        [
          0.37434387128857693,
          -0.9272899579035035,
          -0.17465819286161283
        ]
      ]
    },
    "TOCNF+SCLG|none": {
      "origin": [
        0.0,
        0.5,
        0.5,
        0.0
      ],
      "basis": [
        [
          -0.0,
          0.0
        ],
        [
          0.7071067811865472,
          0.7071067811865475
        ],
        [
          -0.7071067811865475,
          0.7071067811865476
        ],
        [
          -0.0,
          0.0
        ]
      ],
      "rank": 2,
      "n": 11,
      "equations": [
        [
          -0.7071067811865476,
          -0.7071067811865476,
          -0.24999999999999997
        ],
        [
          0.7071067811865476,
          -0.7071067811865474,
          -0.24999999999999994
        ],
        [
          -0.7071067811865476,
          0.7071067811865474,
          -0.24999999999999994
        ],
        [
          0.7071067811865476,
          0.7071067811865476,
          -0.24999999999999997
        ]
      ]
    },
    "TOCNF|Ca": {
      "origin": [
        0.0,
        0.98125,
        0.0,
        0.8941213715782057
      ],
      "basis": [
        [
          -0.0,
          -0.0
        ],
        [
          0.19550097714746742,
          0.9807035066391806
        ],
        [
          -5.551115123125783e-17,
          -3.3306690738754696e-16
        ],
        [
          -0.9807035066391805,
          0.19550097714746756
        ]
      ],
      "rank": 2,
      "n": 40,
      "equations": [
        [
          -0.19550097714746761,
          -0.9807035066391806,
          -0.48124999999999996
        ],
        [
          0.9807035066391807,
          -0.1955009771474674,
          -0.4907242643378643
        ],
        [
          -0.9807035066391806,
          0.1955009771474674,
          -1.0653497600238486
        ],
        [
          0.19550097714746753,
          0.9807035066391807,
          -0.51875
        ],
        [
          -0.1547803301087448,
          0.9879489103245309,
          -0.619735781174894
        ]
      ]
    },
    "TOCNF|Cu": {
      "origin": [
        0.0,
        1.0,
        0.0,
        0.6878855248487055
      ],
      "basis": [
        [],
        [],
        [],
        []
      ],
      "rank": 0,
      "n": 1
    },
    "TOCNF|none": {
      "origin": [
        0.0,
        1.1666666666666667,
        0.0,
        0.0
      ],
      "basis": [
        [
          0.0
        ],
        [
          -1.0
        ],
        [
          -0.0
        ],
        [
          0.0
        ]
      ],
      "rank": 1,
      "n": 3,
      "lower": -0.33333333333333326,
      "upper": 0.41666666666666674
    }
  },
  "ks_domains": {
    "ALG+SCLG|Al": {
      "origin": [
        0.585,
        0.0,
        0.3325,
        0.7548832282521676
      ],
      "basis": [
        [
          -0.45252955019514784
        ],
        [
          0.0
        ],
        [
          0.8917494077374972
        ],
        [
          0.0
        ]
      ],
      "rank": 1,
      "n": 2,
      "lower": -0.18783303756261838,
      "upper": 0.18783303756261832
    },
    "ALG+SCLG|Ba": {
      "origin": [
        0.57,
        0.0,
        0.3225,
        0.8450980400142568
      ],
      "basis": [
        [],
        [],
        [],
        []
      ],
      "rank": 0,
      "n": 1
    },
    "ALG+SCLG|Ca": {
      "origin": [
        0.57,
        0.0,
        0.3225,
        0.8896937914441854
      ],
      "basis": [
        [],
        [],
        [],
        []
      ],
      "rank": 0,
      "n": 1
    },
    "ALG+SCLG|Cu": {
      "origin": [
        0.58,
        0.0,
        0.32916666666666666,
        0.7481880270062004
      ],
      "basis": [
        [
          0.45220737366119745,
          -0.8919128271341558
        ],
        [
          0.0,
          0.0
        ],
        [
          -0.8919128271341558,
          -0.45220737366119734
        ],
        [
          0.0,
          0.0
        ]
      ],
      "rank": 2,
      "n": 3,
      "equations": [
        [
          -0.0003612528394004264,
          -0.9999999347481908,
          -0.005967178872671366
        ],
        [
          -0.09346182708141085,
          0.9956228637785516,
          -0.011748517291975506
        ],
        [
          0.09631327254569931,
          0.9953510704929883,
          -0.012015515730246524
        ]
      ]
    },
    "ALG+SCLG|Fe": {
      "origin": [
        0.5349999999999999,
        0.0,
        0.41125,
        0.6875289612146342
      ],
      "basis": [
        [
          -0.36686819796503406
        ],
        [
          0.0
        ],
        [
          0.9302729305541941
        ],
        [
          0.0
        ]
      ],
      "rank": 1,
      "n": 2,
      "lower": -0.09540210951546092,
      "upper": 0.09540210951546088
    },
    "ALG+TOCNF+SCLG|Al": {
      "origin": [
        0.485,
        0.185,
        0.13,
        0.8853309923206043
      ],
      "basis": [
        [
          -0.45521231928399475
        ],
        [
          0.21421756201599762
        ],
        [
          0.5087667097879943
        ],
        [
          -0.6986050497294644
        ]
      ],
      "rank": 1,
      "n": 2,
      "lower": -0.18672605375376655,
      "upper": 0.18672605375376655
    },
    "ALG+TOCNF+SCLG|Ba": {
      "origin": [
        0.4,
        0.22499999999999998,
        0.22499999999999998,
        0.8450980400142568
      ],
      "basis": [
        [],
        [],
        [],
        []
      ],
      "rank": 0,
      "n": 1
    },
    "ALG+TOCNF+SCLG|Ca": {
      "origin": [
        0.2783333333333333,
        0.23208333333333328,
        0.15208333333333332,
        0.9788224627390056
      ],
      "basis": [
        [
          0.7797391088289228,
          0.32143264006572936,
          -0.22261564694869787,
          0.4890094618682393
        ],
        [
          -0.5647775579068363,
          0.5321699396256108,
          -0.5561150407701166,
          0.29758616713973
        ],
        [
          0.26654710741736987,
          0.05669412437451897,
          -0.6131995445774033,
          -0.7414342413989962
        ],
        [
          0.04456312124279316,
          0.7811926711898001,
          0.5149414080193296,
          -0.3501249562820606
        ]
      ],
      "rank": 4,
      "n": 5,
      "equations": [
        [
          0.04400408802625335,
          0.42680295855423594,
          -0.037660072043515985,
          0.9024880020144347,
          -0.02760928905102649
        ],
        [
          -0.11176752492073169,
          0.10290311530228158,
          0.7467057147705068,
          -0.6475720382808738,
          -0.030796069909321745
        ],
        [
          -0.12534325272467403,
          -0.5104097882763411,
          -0.011651627312958568,
          0.8506674771078645,
          -0.03176063981958996
        ],
        [
          -0.12985562501322784,
          0.09464282034006181,
          -0.6420440602715175,
          -0.7496396987090309,
          -0.02944840695329242
        ],
        [
          0.5878353082183836,
          -0.33621217325424907,
          -0.040364839742801494,
          -0.7346983766689501,
          -0.05656854249492377
        ]
      ]
    },
    "ALG+TOCNF+SCLG|Cu": {
      "origin": [
        0.4,
        0.22499999999999998,
        0.22499999999999998,
        0.7481880270062004
      ],
      "basis": [
        [],
        [],
        [],
        []
      ],
      "rank": 0,
      "n": 1
    },
    "ALG+TOCNF+SCLG|Fe": {
      "origin": [
        0.3875,
        0.195,
        0.13374999999999998,
        0.6875289612146342
      ],
      "basis": [
        [
          0.12904568703453376
        ],
        [
          0.3097096488828808
        ],
        [
          0.942033515352096
        ],
        [
          0.0
        ]
      ],
      "rank": 1,
      "n": 2,
      "lower": -0.09686491883029683,
      "upper": 0.09686491883029684
    },
    "ALG+TOCNF|Al": {
      "origin": [
        0.57,
        0.3225,
        0.0,
        0.7548832282521676
      ],
      "basis": [
        [],
        [],
        [],
        []
      ],
      "rank": 0,
      "n": 1
    },
    "ALG+TOCNF|Ba": {
      "origin": [
        0.51,
        0.26125,
        0.0,
        0.7663135006144455
      ],
      "basis": [
        [
          0.5152812838972791
        ],
        [
          0.5260163106451391
        ],
        [
          0.0
        ],
        [
          0.6766033102198422
        ]
      ],
      "rank": 1,
      "n": 2,
      "lower": -0.11644125621290939,
      "upper": 0.11644125621290943
    },
    "ALG+TOCNF|Ca": {
      "origin": [
        0.36124999999999996,
        0.299375,
        0.0,
        0.9173680158956166
      ],
      "basis": [
        [
          0.7879720926923626,
          0.5722641605153396,
          0.22718651308493631
        ],
        [
          -0.6152542121612417,
          0.7460364435737871,
          0.25473884524670426
        ],
        [
          0.0,
          0.0,
          0.0
        ],
        [
          -0.023711506824063304,
          -0.3405045601008136,
          0.9399438328935851
        ]
      ],
      "rank": 3,
      "n": 4,
      "equations": [
        [
          0.02371150682406331,
          0.34050456010081387,
          -0.9399438328935851,
          -0.027674224451431185
        ],
        [
          -0.08064341381306325,
          -0.5159890010233245,
          -0.8527907074021894,
          -0.03695307322523406
        ],
        [
          -0.1260675636012393,
          0.14238071478587813,
          0.9817508347155657,
          -0.028586583550509463
        ],
        [
          0.2425479962847073,
          -0.1404556606118175,
          0.9599180573884271,
          -0.04228863102799857
        ]
      ]
    },
    "ALG+TOCNF|Fe": {
      "origin": [
        0.57,
        0.3225,
        0.0,
        0.6875289612146342
      ],
      "basis": [
        [],
        [],
        [],
        []
      ],
      "rank": 0,
      "n": 1
    },
    "ALG+TOCNF|Sr": {
      "origin": [
        0.44999999999999996,
        0.2,
        0.0,
        0.7481880270062004
      ],
      "basis": [
        [],
        [],
        [],
        []
      ],
      "rank": 0,
      "n": 1
    },
    "ALG|Al": {
      "origin": [
        1.0,
        0.0,
        0.0,
        0.7548832282521676
      ],
      "basis": [
        [],
        [],
        [],
        []
      ],
      "rank": 0,
      "n": 1
    },
    "ALG|Ba": {
      "origin": [
        1.0,
        0.0,
        0.0,
        0.8450980400142568
      ],
      "basis": [
        [],
        [],
        [],
        []
      ],
      "rank": 0,
      "n": 1
    },
    "ALG|Cu": {
      "origin": [
        1.0,
        0.0,
        0.0,
        0.7481880270062004
      ],
      "basis": [
        [],
        [],
        [],
        []
      ],
      "rank": 0,
      "n": 1
    },
    "ALG|Fe": {
      "origin": [
        1.0,
        0.0,
        0.0,
        0.6875289612146342
      ],
      "basis": [
        [],
        [],
        [],
        []
      ],
      "rank": 0,
      "n": 1
    },
    "TOCNF|Cu": {
      "origin": [
        0.0,
        1.0,
        0.0,
        0.6878855248487055
      ],
      "basis": [
        [],
        [],
        [],
        []
      ],
      "rank": 0,
      "n": 1
    }
  },
  "records": [
    {
      "id": "OLD_1.0",
      "c": [
        1.0,
        0.0,
        0.0
      ],
      "ion": "Ca",
      "dose_M": 0.45045045045045,
      "G_observed_Pa": 66200.0,
      "gel_formed": 1,
      "source": "legacy"
    },
    {
      "id": "OLD_2.0",
      "c": [
        1.0,
        0.0,
        0.0
      ],
      "ion": "Ca",
      "dose_M": 0.0900948103792415,
      "G_observed_Pa": 55600.0,
      "gel_formed": 1,
      "source": "legacy"
    },
    {
      "id": "OLD_3.0",
      "c": [
        1.0,
        0.0,
        0.0
      ],
      "ion": "Ca",
      "dose_M": 0.0450474051896205,
      "G_observed_Pa": 42200.0,
      "gel_formed": 1,
      "source": "legacy"
    },
    {
      "id": "OLD_4.0",
      "c": [
        1.0,
        0.0,
        0.0
      ],
      "ion": "Ca",
      "dose_M": 0.0337855538922155,
      "G_observed_Pa": 36900.0,
      "gel_formed": 1,
      "source": "legacy"
    },
    {
      "id": "OLD_5.0",
      "c": [
        1.0,
        0.0,
        0.0
      ],
      "ion": "Ca",
      "dose_M": 0.0229741766467065,
      "G_observed_Pa": 25700.0,
      "gel_formed": 1,
      "source": "legacy"
    },
    {
      "id": "OLD_6.0",
      "c": [
        1.0,
        0.0,
        0.0
      ],
      "ion": "Ca",
      "dose_M": 0.0193703842315365,
      "G_observed_Pa": 18700.0,
      "gel_formed": 1,
      "source": "legacy"
    },
    {
      "id": "OLD_7.0",
      "c": [
        1.0,
        0.0,
        0.0
      ],
      "ion": "Ca",
      "dose_M": 0.015316117764471,
      "G_observed_Pa": 9740.0,
      "gel_formed": 1,
      "source": "legacy"
    },
    {
      "id": "OLD_8.0",
      "c": [
        1.0,
        0.0,
        0.0
      ],
      "ion": "Ca",
      "dose_M": 0.011712325349300999,
      "G_observed_Pa": 4920.0,
      "gel_formed": 1,
      "source": "legacy"
    },
    {
      "id": "OLD_9.0",
      "c": [
        1.0,
        0.0,
        0.0
      ],
      "ion": "Ca",
      "dose_M": 0.0076580588822355,
      "G_observed_Pa": 1700.0,
      "gel_formed": 1,
      "source": "legacy"
    },
    {
      "id": "OLD_10.0",
      "c": [
        0.0,
        1.0,
        0.0
      ],
      "ion": "Ca",
      "dose_M": 0.45045045045045,
      "G_observed_Pa": 27900.0,
      "gel_formed": 1,
      "source": "legacy"
    },
    {
      "id": "OLD_11.0",
      "c": [
        0.0,
        1.0,
        0.0
      ],
      "ion": "Ca",
      "dose_M": 0.0900948103792415,
      "G_observed_Pa": 19400.0,
      "gel_formed": 1,
      "source": "legacy"
    },
    {
      "id": "OLD_13.0",
      "c": [
        0.0,
        1.0,
        0.0
      ],
      "ion": "Ca",
      "dose_M": 0.0337855538922155,
      "G_observed_Pa": 12200.0,
      "gel_formed": 1,
      "source": "legacy"
    },
    {
      "id": "OLD_14.0",
      "c": [
        0.0,
        1.0,
        0.0
      ],
      "ion": "Ca",
      "dose_M": 0.0229741766467065,
      "G_observed_Pa": 10300.0,
      "gel_formed": 1,
      "source": "legacy"
    },
    {
      "id": "OLD_16.0",
      "c": [
        0.0,
        1.0,
        0.0
      ],
      "ion": "Ca",
      "dose_M": 0.015316117764471,
      "G_observed_Pa": 3270.0,
      "gel_formed": 1,
      "source": "legacy"
    },
    {
      "id": "OLD_17.0",
      "c": [
        0.0,
        1.0,
        0.0
      ],
      "ion": "Ca",
      "dose_M": 0.011712325349300999,
      "G_observed_Pa": 1390.0,
      "gel_formed": 1,
      "source": "legacy"
    },
    {
      "id": "OLD_19.0",
      "c": [
        0.5,
        0.0,
        0.0
      ],
      "ion": "Ca",
      "dose_M": 0.45045045045045,
      "G_observed_Pa": 20000.0,
      "gel_formed": 1,
      "source": "legacy"
    },
    {
      "id": "OLD_20.0",
      "c": [
        0.5,
        0.0,
        0.0
      ],
      "ion": "Ca",
      "dose_M": 0.0900948103792415,
      "G_observed_Pa": 15300.0,
      "gel_formed": 1,
      "source": "legacy"
    },
    {
      "id": "OLD_21.0",
      "c": [
        0.5,
        0.0,
        0.0
      ],
      "ion": "Ca",
      "dose_M": 0.0450474051896205,
      "G_observed_Pa": 13000.0,
      "gel_formed": 1,
      "source": "legacy"
    },
    {
      "id": "OLD_22.0",
      "c": [
        0.5,
        0.0,
        0.0
      ],
      "ion": "Ca",
      "dose_M": 0.0337855538922155,
      "G_observed_Pa": 12200.0,
      "gel_formed": 1,
      "source": "legacy"
    },
    {
      "id": "OLD_23.0",
      "c": [
        0.5,
        0.0,
        0.0
      ],
      "ion": "Ca",
      "dose_M": 0.0229741766467065,
      "G_observed_Pa": 9870.0,
      "gel_formed": 1,
      "source": "legacy"
    },
    {
      "id": "OLD_24.0",
      "c": [
        0.5,
        0.0,
        0.0
      ],
      "ion": "Ca",
      "dose_M": 0.0193703842315365,
      "G_observed_Pa": 6130.0,
      "gel_formed": 1,
      "source": "legacy"
    },
    {
      "id": "OLD_25.0",
      "c": [
        0.5,
        0.0,
        0.0
      ],
      "ion": "Ca",
      "dose_M": 0.015316117764471,
      "G_observed_Pa": 3510.0,
      "gel_formed": 1,
      "source": "legacy"
    },
    {
      "id": "OLD_26.0",
      "c": [
        0.5,
        0.0,
        0.0
      ],
      "ion": "Ca",
      "dose_M": 0.011712325349300999,
      "G_observed_Pa": 1600.0,
      "gel_formed": 1,
      "source": "legacy"
    },
    {
      "id": "OLD_27.0",
      "c": [
        0.5,
        0.0,
        0.0
      ],
      "ion": "Ca",
      "dose_M": 0.0076580588822355,
      "G_observed_Pa": 610.0,
      "gel_formed": 1,
      "source": "legacy"
    },
    {
      "id": "OLD_28.0",
      "c": [
        0.75,
        0.0,
        0.0
      ],
      "ion": "Ca",
      "dose_M": 0.45045045045045,
      "G_observed_Pa": 38500.0,
      "gel_formed": 1,
      "source": "legacy"
    },
    {
      "id": "OLD_29.0",
      "c": [
        0.75,
        0.0,
        0.0
      ],
      "ion": "Ca",
      "dose_M": 0.0900948103792415,
      "G_observed_Pa": 32900.0,
      "gel_formed": 1,
      "source": "legacy"
    },
    {
      "id": "OLD_30.0",
      "c": [
        0.75,
        0.0,
        0.0
      ],
      "ion": "Ca",
      "dose_M": 0.0450474051896205,
      "G_observed_Pa": 27500.0,
      "gel_formed": 1,
      "source": "legacy"
    },
    {
      "id": "OLD_31.0",
      "c": [
        0.75,
        0.0,
        0.0
      ],
      "ion": "Ca",
      "dose_M": 0.0337855538922155,
      "G_observed_Pa": 24700.0,
      "gel_formed": 1,
      "source": "legacy"
    },
    {
      "id": "OLD_32.0",
      "c": [
        0.75,
        0.0,
        0.0
      ],
      "ion": "Ca",
      "dose_M": 0.0229741766467065,
      "G_observed_Pa": 16600.0,
      "gel_formed": 1,
      "source": "legacy"
    },
    {
      "id": "OLD_33.0",
      "c": [
        0.75,
        0.0,
        0.0
      ],
      "ion": "Ca",
      "dose_M": 0.0193703842315365,
      "G_observed_Pa": 12100.0,
      "gel_formed": 1,
      "source": "legacy"
    },
    {
      "id": "OLD_34.0",
      "c": [
        0.75,
        0.0,
        0.0
      ],
      "ion": "Ca",
      "dose_M": 0.015316117764471,
      "G_observed_Pa": 6400.0,
      "gel_formed": 1,
      "source": "legacy"
    },
    {
      "id": "OLD_35.0",
      "c": [
        0.75,
        0.0,
        0.0
      ],
      "ion": "Ca",
      "dose_M": 0.011712325349300999,
      "G_observed_Pa": 2670.0,
      "gel_formed": 1,
      "source": "legacy"
    },
    {
      "id": "OLD_36.0",
      "c": [
        0.75,
        0.0,
        0.0
      ],
      "ion": "Ca",
      "dose_M": 0.0076580588822355,
      "G_observed_Pa": 1070.0,
      "gel_formed": 1,
      "source": "legacy"
    },
    {
      "id": "OLD_37.0",
      "c": [
        1.25,
        0.0,
        0.0
      ],
      "ion": "Ca",
      "dose_M": 0.45045045045045,
      "G_observed_Pa": 101000.0,
      "gel_formed": 1,
      "source": "legacy"
    },
    {
      "id": "OLD_38.0",
      "c": [
        1.25,
        0.0,
        0.0
      ],
      "ion": "Ca",
      "dose_M": 0.0900948103792415,
      "G_observed_Pa": 76200.0,
      "gel_formed": 1,
      "source": "legacy"
    },
    {
      "id": "OLD_39.0",
      "c": [
        1.25,
        0.0,
        0.0
      ],
      "ion": "Ca",
      "dose_M": 0.0450474051896205,
      "G_observed_Pa": 61000.0,
      "gel_formed": 1,
      "source": "legacy"
    },
    {
      "id": "OLD_40.0",
      "c": [
        1.25,
        0.0,
        0.0
      ],
      "ion": "Ca",
      "dose_M": 0.0337855538922155,
      "G_observed_Pa": 54900.0,
      "gel_formed": 1,
      "source": "legacy"
    },
    {
      "id": "OLD_41.0",
      "c": [
        1.25,
        0.0,
        0.0
      ],
      "ion": "Ca",
      "dose_M": 0.0229741766467065,
      "G_observed_Pa": 37900.0,
      "gel_formed": 1,
      "source": "legacy"
    },
    {
      "id": "OLD_42.0",
      "c": [
        1.25,
        0.0,
        0.0
      ],
      "ion": "Ca",
      "dose_M": 0.0193703842315365,
      "G_observed_Pa": 30800.0,
      "gel_formed": 1,
      "source": "legacy"
    },
    {
      "id": "OLD_43.0",
      "c": [
        1.25,
        0.0,
        0.0
      ],
      "ion": "Ca",
      "dose_M": 0.015316117764471,
      "G_observed_Pa": 13800.0,
      "gel_formed": 1,
      "source": "legacy"
    },
    {
      "id": "OLD_44.0",
      "c": [
        1.25,
        0.0,
        0.0
      ],
      "ion": "Ca",
      "dose_M": 0.011712325349300999,
      "G_observed_Pa": 6390.0,
      "gel_formed": 1,
      "source": "legacy"
    },
    {
      "id": "OLD_45.0",
      "c": [
        1.25,
        0.0,
        0.0
      ],
      "ion": "Ca",
      "dose_M": 0.0076580588822355,
      "G_observed_Pa": 2580.0,
      "gel_formed": 1,
      "source": "legacy"
    },
    {
      "id": "OLD_46.0",
      "c": [
        0.0,
        0.5,
        0.0
      ],
      "ion": "Ca",
      "dose_M": 0.45045045045045,
      "G_observed_Pa": 8630.0,
      "gel_formed": 1,
      "source": "legacy"
    },
    {
      "id": "OLD_47.0",
      "c": [
        0.0,
        0.5,
        0.0
      ],
      "ion": "Ca",
      "dose_M": 0.0900948103792415,
      "G_observed_Pa": 6490.0,
      "gel_formed": 1,
      "source": "legacy"
    },
    {
      "id": "OLD_48.0",
      "c": [
        0.0,
        0.5,
        0.0
      ],
      "ion": "Ca",
      "dose_M": 0.0450474051896205,
      "G_observed_Pa": 5760.0,
      "gel_formed": 1,
      "source": "legacy"
    },
    {
      "id": "OLD_49.0",
      "c": [
        0.0,
        0.5,
        0.0
      ],
      "ion": "Ca",
      "dose_M": 0.0337855538922155,
      "G_observed_Pa": 5080.0,
      "gel_formed": 1,
      "source": "legacy"
    },
    {
      "id": "OLD_50.0",
      "c": [
        0.0,
        0.5,
        0.0
      ],
      "ion": "Ca",
      "dose_M": 0.0229741766467065,
      "G_observed_Pa": 3700.0,
      "gel_formed": 1,
      "source": "legacy"
    },
    {
      "id": "OLD_51.0",
      "c": [
        0.0,
        0.5,
        0.0
      ],
      "ion": "Ca",
      "dose_M": 0.0193703842315365,
      "G_observed_Pa": 2580.0,
      "gel_formed": 1,
      "source": "legacy"
    },
    {
      "id": "OLD_52.0",
      "c": [
        0.0,
        0.5,
        0.0
      ],
      "ion": "Ca",
      "dose_M": 0.015316117764471,
      "G_observed_Pa": 1220.0,
      "gel_formed": 1,
      "source": "legacy"
    },
    {
      "id": "OLD_53.0",
      "c": [
        0.0,
        0.5,
        0.0
      ],
      "ion": "Ca",
      "dose_M": 0.011712325349300999,
      "G_observed_Pa": 520.0,
      "gel_formed": 1,
      "source": "legacy"
    },
    {
      "id": "OLD_54.0",
      "c": [
        0.0,
        0.5,
        0.0
      ],
      "ion": "Ca",
      "dose_M": 0.0076580588822355,
      "G_observed_Pa": 300.0,
      "gel_formed": 1,
      "source": "legacy"
    },
    {
      "id": "OLD_55.0",
      "c": [
        0.0,
        0.75,
        0.0
      ],
      "ion": "Ca",
      "dose_M": 0.45045045045045,
      "G_observed_Pa": 16200.0,
      "gel_formed": 1,
      "source": "legacy"
    },
    {
      "id": "OLD_56.0",
      "c": [
        0.0,
        0.75,
        0.0
      ],
      "ion": "Ca",
      "dose_M": 0.0900948103792415,
      "G_observed_Pa": 12700.0,
      "gel_formed": 1,
      "source": "legacy"
    },
    {
      "id": "OLD_57.0",
      "c": [
        0.0,
        0.75,
        0.0
      ],
      "ion": "Ca",
      "dose_M": 0.0450474051896205,
      "G_observed_Pa": 10200.0,
      "gel_formed": 1,
      "source": "legacy"
    },
    {
      "id": "OLD_58.0",
      "c": [
        0.0,
        0.75,
        0.0
      ],
      "ion": "Ca",
      "dose_M": 0.0337855538922155,
      "G_observed_Pa": 8510.0,
      "gel_formed": 1,
      "source": "legacy"
    },
    {
      "id": "OLD_59.0",
      "c": [
        0.0,
        0.75,
        0.0
      ],
      "ion": "Ca",
      "dose_M": 0.0229741766467065,
      "G_observed_Pa": 6850.0,
      "gel_formed": 1,
      "source": "legacy"
    },
    {
      "id": "OLD_60.0",
      "c": [
        0.0,
        0.75,
        0.0
      ],
      "ion": "Ca",
      "dose_M": 0.0193703842315365,
      "G_observed_Pa": 5640.0,
      "gel_formed": 1,
      "source": "legacy"
    },
    {
      "id": "OLD_61.0",
      "c": [
        0.0,
        0.75,
        0.0
      ],
      "ion": "Ca",
      "dose_M": 0.015316117764471,
      "G_observed_Pa": 1950.0,
      "gel_formed": 1,
      "source": "legacy"
    },
    {
      "id": "OLD_62.0",
      "c": [
        0.0,
        0.75,
        0.0
      ],
      "ion": "Ca",
      "dose_M": 0.011712325349300999,
      "G_observed_Pa": 1080.0,
      "gel_formed": 1,
      "source": "legacy"
    },
    {
      "id": "OLD_63.0",
      "c": [
        0.0,
        0.75,
        0.0
      ],
      "ion": "Ca",
      "dose_M": 0.0076580588822355,
      "G_observed_Pa": 570.0,
      "gel_formed": 1,
      "source": "legacy"
